Repository: SomersetMaugham/coating

# Coating Studio

**English** | [한국어](README.ko.md)

Coating Studio is a cross-platform desktop application (Windows, macOS, Linux) for simulating and
optimising planar multilayer coatings. Version 1 focuses on **microwave and radar absorbers**
(GHz range); the physics engine is general so optical coatings (radiative cooling, anti-reflection)
can be added later without rewriting it.

## Features

- **Physics engine.** The solver uses transmission-line (impedance) recursion for planar stacks.
  - Oblique incidence, TE and TM.
  - A branch-safe longitudinal wavenumber, so thick or very lossy layers never overflow.
  - Per-layer absorption from the Poynting flux, with R + T + ΣA = 1 checked in the tests.
- **Layers.**
  - Slabs of any material.
  - Zero-thickness **resistive sheets** with Zs = R + jX in Ω/sq.
  - A **metal (PEC)** or **semi-infinite** backing.
- **Materials.**
  - Constant complex ε and μ.
  - Multi-term **Debye / Lorentz** dispersion, including Snoek-type ferrite relaxation and conductivity σ.
  - **Measured CSV** data.
  - **Maxwell-Garnett / Bruggeman** effective-medium mixtures.
- **Material checks.**
  - **CSV → dispersion-model fitting**, which gives a causal model you can extrapolate.
  - Passivity warnings.
  - Snoek-limit realism warnings.
- **Results.** The result views are:
  - Reflection loss / |Γ|² / absorptance / transmittance vs frequency and vs angle.
  - A frequency × angle map.
  - A Smith chart.
  - A per-layer absorption breakdown.

# Validation against known and measured data

These scripts check Coating Studio against analytic results, a commercial datasheet and published
measurements. Run them from the repository root after `pip install -e ".[dev]"`.

| Script | Reference | What it checks | Result |
|---|---|---|---|
| `analytic_benchmarks.py` | Textbook formulas, independent TMM | MgF₂ AR on BK7, Brewster angle, TIR, TiO₂/SiO₂ Bragg mirror, water (Debye), Salisbury screen, thin film ≡ sheet, NiZn ferrite tile, 300 random stacks against a separately written characteristic-matrix solver, R+T+ΣA=1, optimiser rediscovering the Salisbury design | 12/12 pass, agreement to ~1e-16 |
| `datasheet_laird.py` | Laird Eccosorb MF datasheet (8 grades, 1–18 GHz) | Imports the published ε, μ as CSV and recomputes the vendor's attenuation (dB/cm) and \|Z\|/Z₀ | Attenuation median 0.4 % (max 5.7 %, from rounding); \|Z\|/Z₀ median 0.003 |
| `measured_kumar2021.py` | Kumar et al. 2021, U-type hexaferrite/PVA | ε, μ digitised from Fig. 4 → metal-backed RL at t_m, compared with the **measured** short-circuit S11 in Table II, with a Monte Carlo for digitising error | Peak frequency within ~1 % for all 5 samples; −10 dB bandwidth matches measurement for 4 of 5 (U8 is the exception, see below) |
| `michielssen_benchmark.py` | Michielssen et al. 1993 absorber database (16 materials); designs from Asi & Dib 2010, Kankılıç & Karpat 2023, Zong et al. 2024 (5 layers, 2–8 GHz) and Amaya & Correa 2013 (3 layers, 0.85–5.4 GHz) | Recomputes every published design on its paper's own frequency grid, and the design Coating Studio's optimiser found; `--write-spec` writes the 5-layer search as a `coating-cli` spec | 5 Asi & Dib and 3 Amaya & Correa designs reproduced within 0.05 dB (9/9 checks); BESOA and MIGRO **not reproduced** (0.12–0.19 dB worse than published); Coating Studio −25.927 dB, 4.996 mm |
| `measured_duan2010.py` | Duan et al. 2010, carbonyl iron/silicone rubber | Same idea, but the paper's ε, μ were measured on the powder, not on the sheets whose RL was measured | **Negative result**: the data set is not self-consistent, so it cannot validate a solver |

`measured_kumar2021.py --plot out.png` draws the comparison (`kumar2021_rl.png` is a copy).

## Reading the results

- **Peak position and bandwidth** are what the tool predicts reliably from real material data.
- **Depth of deep minima** (below about −30 dB) is not a useful comparison. In the Kumar Monte
  Carlo, ±3 % on ε and μ moves the minimum anywhere from −30 to −59 dB. Treat a predicted −45 dB
  as "a deep match near this frequency", not as a number.
- **Kumar U8**: the tool gives a 5.2 GHz −10 dB bandwidth (Monte Carlo 4.9–5.6 GHz). The paper
  reports 7.1 GHz calculated and 7.5 GHz measured. U8's ε, μ lie between U6 and U10, and both of
  those have ~5 GHz bandwidth in the tool, the paper and the measurement. The Table II value is
  the likely outlier, but Fig. 5(c) is a 3D plot and could not be read precisely enough to confirm.
- Kumar does not state the measured sample thickness separately or the measured peak frequency.
  The scripts assume the measurement was at t_m and show the measured minimum at the table's f_m.
- **Duan 2010**: at the nominal thicknesses, the measured peaks imply |n| ≈ 5.7 → 6.35 → 5.2 with
  rising frequency. That is non-monotonic, which a carbonyl-iron composite should not be. Fitting
  ε, μ to each 4 mm sheet predicts the 2 mm peak ~40 % too high. This shows why paired ε/μ and RL

File: examples/validation/reference.json
{
 "laird_eccosorb_mf": {
  "source": "Laird Eccosorb MF datasheet RFP-DS-MF 092115, p.3, 'E-M properties of Eccosorb MF' (typical values)",
  "url": "https://www.laird.com/sites/default/files/2021-01/RFP-DS-MF%20092115.pdf",
  "f_GHz": [
   1.0,
   3.0,
   8.6,
   10.0,
   18.0
  ],
  "vendor_dB_per_cm": {
   "MF-110": [
    0.09,
    0.26,
    2.0,
    2.2,
    6.6
   ],
   "MF-112": [
    0.16,
    0.59,
    4.9,
    5.6,
    10.1
   ],
   "MF-114": [
    0.57,
    2.2,
    10.8,
    13.2,
    24.9
   ],
   "MF-116": [
    1.3,
    5.0,
    21,
    32,
    57
   ],
   "MF-117": [
    2.8,
    11.0,
    46,
    56,
    119
   ],
   "MF-124": [
    6.5,
    20,
    63,
    67,
    149
   ],
   "MF-175": [
    8.6,
    24,
    65,
    69,
    177
   ],
   "MF-190": [
    12.6,
    27,
    70,
    75,
    217
   ]
  },
  "vendor_Z_over_Z0": {
   "MF-110": [
    0.47,
    0.59,
    0.59,
    0.59,
    0.6
   ],
   "MF-112": [
    0.48,
    0.52,
    0.47,
    0.48,
    0.47
   ],
   "MF-114": [
    0.57,
    0.44,
    0.37,
    0.35,
    0.34
   ],
   "MF-116": [
    0.42,
    0.42,
    0.33,
    0.33,
    0.33
   ],
   "MF-117": [
    0.39,
    0.4,
    0.3,
    0.31,
    0.33
   ],
   "MF-124": [
    0.42,
    0.42,
    0.39,
    0.33,
    0.34
   ],
   "MF-175": [
    0.44,
    0.46,
    0.35,
    0.32,
    0.38
   ],
   "MF-190": [
    0.47,
    0.47,
    0.36,
    0.34,
    0.43
   ]
  }
 },
 "kumar2021": {
  "source": "S. Kumar, N. N. Ghosh, R. Chatterjee, AIP Advances 11, 015311 (2021), Table II; CC BY 4.0",
  "doi": "10.1063/9.0000056",
  "columns": [
   "fr_GHz",
   "calc_RLmin_dB",
   "calc_BW_GHz",
   "tm_mm",
   "fm_GHz",
   "meas_S11min_dB",
   "meas_BW_GHz"
  ],
  "table2": {
   "U4": [
    13.8,
    -20.7,
    4.9,
    1.7,
    14.2,
    -22.3,
    4.7
   ],
   "U6": [
    12.2,
    -34.2,
    5.5,
    1.8,
    12.8,
    -31.3,
    5.2
   ],
   "U8": [
    10.6,
    -44.2,
    7.1,
    2.0,
    11.6,
    -41.2,
    7.5
   ],
   "U10": [
    9.1,
    -34.3,
    5.1,
    2.1,
    10.7,
    -32.1,
    4.9
   ],
   "UMix": [
    11.9,
    -30.5,
    8.4,
    1.9,
    11.6,
    -33.4,
    8.3
   ]
  },
  "url": "https://pubs.aip.org/aip/adv/article/11/1/015311/1071056"
 },
 "duan2010": {
  "source": "Y. Duan, G. Li, L. Liu, S. Liu, Bull. Mater. Sci. 33(5), 633-636 (2010), Table 1 (arch-method measured reflectivity peaks)",
  "doi": "10.1007/s12034-010-0096-7",
  "peaks": {
   "2": {
    "50": [
     [
      9.8,
      -9.26
     ]
    ],
    "60": [
     [
      8.4,
      -16.26
     ]
    ],
    "70": [
     [
      6.0,
      -20.5
     ]
    ],
    "80": [
     [
      5.9,
      -20.48
     ]
    ]
   },
   "4": {
    "50": [
     [
      5.5,
      -7.36
     ]
    ],
    "60": [
     [
      4.9,
      -14.48
     ],
     [
      15.9,
      -11.42
     ]
    ],
    "70": [
     [
      3.4,
      -18.92
     ],
     [
      11.2,
      -10.28
     ]
    ],
    "80": [
     [
      3.3,
      -23.06
     ],
     [
      10.8,
      -6.67
     ]
    ]
   }
  },
  "url": "https://www.ias.ac.in/article/fulltext/boms/033/05/0633-0636"
 }
}
